Repository: q2214299493/sbq123

---
document_class: CURRENT_REFERENCE
as_of: '2026-09-10T00:00:00+08:00'
as_of_scope: B7 distribution review, not a live scientific observation
source_scope: publication document at B6 baseline; observations retain original dates
source_version: 93c09db8a6008a873ef7cc8bc7b4cc1e2a8cc22a
source_version_role: B7 base commit
source_branch: codex/b7-release-environment
evidence_kind: CURRENT_CODE_STATE
production_schema_version: NOT_VERIFIED_IN_B6

governance: docs/DOCUMENT_GOVERNANCE.md
---

# SBQ123 V3.1 scientific software

The release source is under `v31/`. [Reproduce the dual-role release](docs/audit/REPRODUCIBILITY.md), [inspect the architecture](docs/architecture/SYSTEM_OVERVIEW.md), or [check scientific qualifications](docs/development/IMPLEMENTATION_STATUS.md). The root workflow and its original installation instructions below remain available for the orchestration repository. Install the V3.1 distribution from the v31 subdirectory.

# sbq123 — source publication and recorded evidence boundaries

Development source: `C:/Users/86177/Desktop/work`. Publication target:
[q2214299493/sbq123](https://github.com/q2214299493/sbq123). B6 uses an isolated
Git worktree based on B5; it is not a copy of every current development/runtime file.
The older `C:/Users/86177/Desktop/sbq123` directory and initial source snapshot are
historical publication references, not the required location of this checkout.

See [document authority](docs/DOCUMENT_GOVERNANCE.md),
[current-state scope](docs/02_CURRENT_STATE.md), [module status](docs/06_MODULE_MAP.md),
[derived readiness](reports/capability_readiness.md), and
[publication boundaries](docs/PUBLIC_RELEASE.md).
SUPPORTED_CODE_SCHEMA: 9. production_schema_version: NOT_VERIFIED_IN_B6.
Production SQLite, credentials, POTCAR, full weights and all runtime outputs are
not included in the public source snapshot. Passing software tests establishes
software behavior only. Scheduler/accepted scientific statements in referenced
history are LAST_RECORDED_OBSERVATION, never newly observed by this README.

# Fe(110) 催化计算工作流

本仓库用于组织 Fe(110) 催化计算的证据检索、吸附构型、VASP/VTST、
过渡态验证、结果登记以及后续动力学流程。它是带科学审查门的工作流，
不是自动提交全部计算的一键程序。

## 目录

| 路径 | 用途 |
|---|---|
| `tasks/` | 当前唯一可执行步骤和待办事项 |
| `docs/` | 项目状态、方法协议、决策和科学验证规则 |
| `configs/` | 机器可读的路由、后端、阈值和计算参数 |
| `modules/` | 科学阶段的职责、输入、输出和完成条件 |
| `scripts/` | 可执行入口、解析器、生成器和工作流实现 |
| `tests/` | 行为、结构、配置和科学边界回归测试 |
| `calculations/` | 经审查的计算输入、证据和运行记录 |
| `data/` | 项目注册表等持久化数据 |
| `outputs/`、`reports/` | 派生输出和交付报告 |
| `archive/` | 已归档或仅用于追溯的材料 |

当前流程和使用边界见 [工作流架构](docs/12_WORKFLOW_ARCHITECTURE.md)；
[ARCHITECTURE.md](ARCHITECTURE.md) 保留历史架构快照。当前模块状态只以
`docs/06_MODULE_MAP.md` 为准，记录的任务入口见 `tasks/current_task.md` 和
`docs/02_CURRENT_STATE.md`；两者都不代表实时调度器证据。

## 安装

普通 wheel 安装与 editable 开发安装均有独立验证。Python 3.11 是
Windows/Linux CI 基准；开发源码仍位于 `C:/Users/86177/Desktop/work`。
配置、SQL、检索 schema 和模板由明确的资源清单打包；仓库状态和科学数据不随 wheel 分发。

```text
python -m pip install /path/to/sbq_catalyst_agent_workflow-0.1.0-py3-none-any.whl
registry-init --help
ts-strategy --help
catalysis-search --help
python -m scripts.release_smoke
```

开发安装使用 `python -m pip install -e ".[dev,neb,release]"`。
完整的 extras、平台支持、仓库上下文要求及外部 HPC/GPU 边界见
[安装与发布合同](docs/INSTALLATION.md)。已安装的软件入口可从仓库外运行；
状态管理和文档投影需要显式 `--root`，缺少上下文时返回 `REPOSITORY_CONTEXT_REQUIRED`。
安装不会提供 VASP、POTCAR、生产数据库、凭据或模型权重。

## 配置

- `configs/skill_routing.yaml`：路由、模块所有权和规则来源。
- `configs/execution_backends.yaml`：本地、AQCat25 GPU 和 VASP 后端权限。
- `configs/true_fe110_production.yaml`：当前 Fe(110) 兼容分支和阶段参数。
- `configs/neb_agent/default_thresholds.yaml`：共享 NEB 几何阈值。
- `configs/neb_path_quality_control_v2.yaml`：NEB 路径质量阈值。

配置加载后必须由所属模块验证。说明文档不能覆盖机器可读配置。

## 核心工作流

```text
白名单证据
  -> 方法与收敛分支
  -> 吸附构型规划与生成
  -> MatRIS/AQCat25 候选加速、可选 Sella 分支
  -> 本地证据/几何复核
  -> VASP/VTST
  -> 按来源方法执行频率与连接性验证
  -> 兼容分支规定的最终能量
  -> 注册表
  -> 热力学、MKM/KMC、反应器和不确定性
```

调度器完成、电子收敛、离子/力收敛、几何有效和科学接受是不同状态。

现有流程的基线捕获、失败记录与受限策略改良见
[策略学习接口](modules/transition_state_search/LEARNING.md)；MatRIS 峰值的
标准 Sella 候选、VASP 标注和模型重跑衔接见

# Project Skill Routing

`configs/skill_routing.yaml` is the machine-readable authority for skill ownership.

| Skill | Role |
|---|---|
| `catalysis-data-retrieval` | Sole pre-calculation external structure/path/data retrieval owner |
| `vasp-catalysis-workflow` | Routes VASP tasks to repository modules |
| `surface-adsorption-builder` | Builds reviewable adsorption candidates from accepted/local evidence |
| `chemical-plausibility-gate` | Classifies the final chemical species/event before result promotion |
| `dataset-compatibility-gate` | Decides whether results are comparable, promotable to registry/Excel, or blocked |
| `neb-path-builder` | Builds and checks NEB paths from accepted/local evidence |
| `fe-vasp-incar-custodian` | Reviews INCAR only after scientific geometry/path gates pass |

General literature, paper-reading, and academic-writing skills are explicit scholarly tools. They are not calculation inputs or automatic fallbacks.

File: skills/catalysis-data-retrieval/references/iron-fts-fe110-evidence-matrix.md
# Fe(110) CO 活化与铁基费托：首批跨文献证据矩阵

**核对日期：** 初版 2026-10-16；F02 正文与图注复核 2026-10-17

**性质：** 文献方法论审计与选题线索；不是 SPC 中已 `ACCEPTED` 的 SourceClaim/ReportedResult，不是本项目的 VASP 结果，也不是执行许可。

**边界：** 当前项目的金属 Fe(110) 五层模型是一个明确的初始模型；文献中的七层 Fe(110)、覆盖/碳化 Fe(110)、不同铁碳化物晶面和实际催化剂都不能直接视为同一个体系。

本矩阵从 [120 篇总目录](iron-fts-computational-methodology.md) 中选 11 篇，与「初始 Fe(110) 上 CO 如何活化、碳如何进入表面、实际反应时表面会否改变」最接近。选取依据是**原始研究与问题相关性**，不是按刊物分区替代逐篇证据审查。11 个主文 DOI 的题名、刊物、年份已对照 Crossref 元数据；9 篇核到可读正文和相应图题/图注，其中 F02 经机构访问核到出版社 HTML 正文但未保存 PDF；F06/F11 另核到开放 SI 的重点页。**这些核对不等于 11 篇的 Supporting Information 已逐页审核。**

## 证据矩阵

访问级别：`正文+图注` 表示可读正文并核过所列图的图题/图注；`摘要/预览` 表示正文和图表未完整获取；`摘要+开放 SI 重点页` 只允许引用已核对的 SI 表/图，不等于主文方法和全部补充材料已审核。下表“结论”均指**论文作者在其体系中的报告、计算或解释**。

| ID / 原始研究 | 访问级别、体系和方法 | 有界的科学信息与定位 | 对当前 Fe(110) 的可用性与禁止推断 |
|---|---|---|---|
| F01 [Jiang & Carter, *Surface Science* 570 (2004), 167–177](https://doi.org/10.1016/j.susc.2004.07.035); [作者保存的发表版 PDF](https://cpb-us-w2.wpmucdn.com/research.seas.ucla.edu/dist/c/2/files/2019/08/EAC-154.pdf) | **正文+图注**；自旋极化周期 DFT/CI-NEB；金属 Fe(110) 七层 slab，CO 0.25/0.50 ML；比较 PBE/RPBE/PKZB。 | 图 1 列吸附位；图 5、6 是 on-top 与 long-bridge 起点的直接 C–O 断裂路径。作者在 0.25 ML、PBE、on-top 起点报告 1.52 eV 势垒，并在模型终态得到嵌入表层的 C。 | **最直接的同晶面方法对照**，可审查端点、吸附位、覆盖度和 C 插入几何；七层/覆盖度/泛函/能量基准不同，1.52 eV 绝非当前五层计算的目标值或已验证势垒。模型终态也不证明实际工况的碳化相。 |
| F02 [Ojeda 等，*Journal of Catalysis* 272 (2010), 287–297](https://doi.org/10.1016/j.jcat.2010.04.012) | **机构访问 HTML 正文+图注；PDF 未保存**。实验为 Fe–Zn–Cu–K 催化剂在 508 K 的压力/速率扫描；理论为自旋极化 PW91、四层 2 × 2 Fe(110)/Co(0001) slab（顶部两层放松）、0.5 ML spectator CO 模型与 CI-NEB，见 [§2.2](https://www.sciencedirect.com/science/article/pii/S0021951710001399#aep-section-id31) 与 [§2.3](https://www.sciencedirect.com/science/article/pii/S0021951710001399#aep-section-id32)。 | [图 1](https://www.sciencedirect.com/science/article/pii/S0021951710001399#fig1)/[图 2](https://www.sciencedirect.com/science/article/pii/S0021951710001399#fig2) 分别改变 CO/H₂ 入口压力并扫描转化率；[图 5](https://www.sciencedirect.com/science/article/pii/S0021951710001399#fig5)/[图 6](https://www.sciencedirect.com/science/article/pii/S0021951710001399#fig6) 是初级 CO₂ 生成与 H₂O/CO₂ 氧去向；[Scheme 1](https://www.sciencedirect.com/science/article/pii/S0021951710001399#sch1)/[Scheme 2](https://www.sciencedirect.com/science/article/pii/S0021951710001399#sch2) 对列 direct 与 H-assisted 路径；[Table 2](https://www.sciencedirect.com/science/article/pii/S0021951710001399#tbl2)/[Table 3](https://www.sciencedirect.com/science/article/pii/S0021951710001399#tbl3) 和 [图 8](https://www.sciencedirect.com/science/article/pii/S0021951710001399#fig8)/[图 10](https://www.sciencedirect.com/science/article/pii/S0021951710001399#fig10)/[图 11](https://www.sciencedirect.com/science/article/pii/S0021951710001399#fig11) 给出覆盖度、吸附/路径计算及结构。作者据实验动力学和其模型解释 H-assisted 路径占主导，同时保留 Fe 上并行的 direct 路径。 | 使 **direct 与 H-assisted 并列为待检机制**；实验催化剂与四层、PW91、CO 覆盖的理论 slab 均不能等同于当前五层项目模型。图中势垒或催化剂氧选择性不移植为本项目数值、批准路径或已证实机理。 |
| F03 [Shipilin 等，*ACS Catalysis* 12 (2022), 7609–7621](https://doi.org/10.1021/acscatal.2c00905); [开放全文](https://pmc.ncbi.nlm.nih.gov/articles/PMC9254136/) | **正文+图注**；Fe(110) 单晶，原位 XPS、表面 XRD、质谱并结合理论；改变压力、温度、CO:H₂ 和暴露时间。 | 图 2 给 85/700 mbar、1CO:4H₂ 下的谱；图 4 给 233 °C、200 mbar 下随时间变化的 C 1s；图 7 比较金属与反应后含 θ-Fe₃C 的衍射。作者将多种碳物种/相与表面演化联系起来。 | **直接提示“初始金属面”与“反应中表面”应分开**。XPS 峰归属、表面有序相衍射和真实催化活性并非同一种证据；图 1 是示意图，不是直接测量。其工况不能自动对应项目计算的真空 slab。 |
| F04 [Chai 等，*ACS Catalysis* (2022)](https://doi.org/10.1021/acscatal.1c05634); [机构保存 PDF](https://repository.tudelft.nl/file/File_591abbde-1465-4d8e-8bc6-cf21ea3f8dd6) | **正文+图注**；Raney 衍生铁碳化物，¹²CO/¹³CO 切换、TPH、SSITKA 等同位素/动力学探针。 | 图 4、5 将表面/体相碳的同位素变化与碳进入/流出速率并置；论文据此讨论可交换碳库与并行路径。 | 是“碳从何而来”的**实验约束**，不是金属 Fe(110) 上某个 C 吸附位或某条 NEB 的证明。碳库定量只可连同该论文催化剂、条件、分析模型阅读；不移植比例。 |
| F05 [Broos 等，*J. Phys. Chem. C* (2018)](https://doi.org/10.1021/acs.jpcc.8b01064); [开放全文](https://pmc.ncbi.nlm.nih.gov/articles/PMC5949720/) | **正文+图注**；χ-Fe₅C₂ 多种表面终止的 DFT/反应速率模型。 | 图 2 定义终止面记号，图 4 显示各表面位点及 CO/H 吸附，图 5 比较 direct、CHO 和 COH 辅助断裂的**模型相对速率**。 | 提供“终止面/局部位点是比较约束”的方法；图 5 不是 Fe(110) 实测速率，也不能跨模型只比一条势垒。 |
| F06 [He 等，*J. Phys. Chem. C* (2018)](https://doi.org/10.1021/acs.jpcc.8b06988); [开放 SI](https://doi.org/10.1021/acs.jpcc.8b06988.s001) | **摘要+开放 SI 重点页**；χ-Fe₅C₂ 九个表面/终止面、H 共吸附下的 DFT，主文仍标示需购买。 | SI 第 S3 页 Table S1 定义九个 slab；第 S4 页 Table S3 按每个面的最稳定/最活化位点列出 direct 的 `Eₐ(D)` 与 H-assisted 的 `Eeff(H)`（eV）。例如最活化位点：(510) 为 1.18/1.61 eV，(010) 为 1.53/0.72 eV；这只是**该表的两组模型输出**，不是跨体系的动力学判决。SI Figures S2–S10 提供路径结构目录，未逐图复核。 | “χ-Fe₅C₂(110)”也**不是金属 Fe(110)**。终止面、位点和 H 共吸附必须随结果保存；在取得主文完整能量基准/方法定义前，不把 Table S3 数字用于本项目参数、势垒或速率。 |
| F07 [Wu 等，*Nature Communications* (2024)](https://doi.org/10.1038/s41467-024-50544-1); [开放全文](https://pmc.ncbi.nlm.nih.gov/articles/PMC11271519/) | **正文+图注**；Fe₃O₄ 核/χ-Fe₅C₂ 壳纳米立方体与八面体，显微/反应/DRIFTS，并用特定碳化物晶面做 DFT。 | 图 1、3 是两类颗粒的结构表征；图 4 是反应性能与原位表征。文中把 {202}/{112} 暴露面的差异和计算的 H-assisted/direct 路径作关联。 | 这是**相、晶面、形貌/界面可能共变**的案例；关联不是仅由晶面差异造成选择性的孤立因果证明，也不验证金属 Fe(110) 路径。 |
| F08 [Wang 等，*Nature* (2024)](https://doi.org/10.1038/s41586-024-08078-5); [开放全文](https://pmc.ncbi.nlm.nih.gov/articles/PMC11541216/) | **正文+图注**；相纯 χ-Fe₅C₂ 及 Mn 促进催化剂的实验，另有 χ-Fe₅C₂(100) DFT/微观动力学。 | 正文相鉴定/催化表现与 Extended Data 图 1、2 的模型速率、产物分布分属不同证据类型。Extended Data 图 1 的模型条件为 0.1 MPa、H₂/CO=2。 | 不能把 Mn 促进催化剂 2.5 或 3.0 MPa 下的实验表现与 0.1 MPa 模型速率拼接成同一条件的验证；模型也不等于 Fe(110)。 |
| F09 [Liu 等，*Chemical Science* 14 (2023), 9461–9475](https://doi.org/10.1039/D3SC02054A); [开放全文](https://pmc.ncbi.nlm.nih.gov/articles/PMC10498498/) | **正文+图注**；ML 辅助 TS 搜索 + DFT，重构 FeCₓ 位点与 Fe₅C₂(510) 网络/微观动力学。 | 图 1 是搜索流程，图 2 比较局部 Fe–C 位点及模型断裂势垒；图 4 是 523 K、2.5 MPa、H₂/CO=2 的**计算自由能网络**；图 5 是基于该网络的模拟结果。 | 支持“局部配位、碳空位、表面重构可能改写所考察路径”的**研究方向**。ML 搜索图、模型自由能和模拟产物均不是当前 Fe(110) 的已测量结果或可直接复用的初猜。 |
| F10 [Wang 等，*Science Advances* 4 (2018), eaau2947](https://doi.org/10.1126/sciadv.aau2947); [开放全文](https://pmc.ncbi.nlm.nih.gov/articles/PMC6184692/) | **正文+图注**；ε(′)-铁碳化物形成及 FTS 表现，原位 XRD、TPH、operando Mössbauer、环境 TEM。 | 图 2 是相形成表征；图 3 包含不同合成气工况下的 Mössbauer 结果；图 6 的 CO₂ 选择性/转化关系用于作者的氧去向解释。 | 是**相状态与氧去向解释**的独立约束，不是金属 Fe(110) 的直接 CO 断裂证据。由产物分布反推原子路径属于论文解释，需要对应条件、碳/氧收支再审。 |
| F11 [Degerman 等，*J. Phys. Chem. C* (2024)](https://doi.org/10.1021/acs.jpcc.3c08180); [开放 SI](https://doi.org/10.1021/acs.jpcc.3c08180.s001) | **摘要+开放 SI 重点页**；Fe(110) 单晶原位 XPS，比较 CO/H₂、CO₂/H₂ 和三元气氛；DESY 馆藏标出 SI 开放而主文 PDF 受限。 | 出版方摘要报告 85–550 mbar 范围内、低于 254 °C 时三元气氛与 CO/H₂ 气氛有不同表面状态；“碳酸盐促进氧化物还原”是**作者假设**。SI 第 S3 页 Fig. S2 在 200 mbar、CO₂:H₂=1:4 下表明先降至 115 °C 再回 192 °C 与初始 192 °C 谱不相同；第 S7 页 Fig. S6 的在线 MS 被作者明确限制为活性指示，**不能据此求 TOF**。 | 气氛、温度顺序、表面历史和束流影响均要记录；Fig. S6 两组曲线的压力/进料组成不同，不可作为控制变量完全一致的定量 CO₂ 效应。仍不能仅凭摘要/SI 为本项目选唯一工作相。 |

## 可追溯图谱索引

这里的“图谱”是**原论文图及其证据角色的索引**；不复制版权图像，也不从缩略图读数。

| 图源 | 图/表的证据角色 | 不能单独证明什么 |
|---|---|---|
| F01 图 1、5、6 | 定义 Fe(110) 位点，呈现同一模型的两条起点不同的直接断裂 MEP。 | 不证明当前五层 slab 具有相同能垒；不证明氢辅助路径已被排除。 |
| F03 图 2、4、7 | XPS 的压力/时间依赖与衍射的有序相观测互补。 | 不能把每一种 C 1s 组分都等同于同一种衍射相或活性位。 |
| F04 图 4、5 | 同位素示踪碳库与动力学响应。 | 不能把催化剂尺度的碳库归因直接变成单一晶面反应坐标。 |
| F05 图 2、4、5 | 表面终止、CO/H 位点和 direct/assisted 模型速率之间的对应。 | 不验证 Fe(110) 速率或不同泛函/覆盖度间的裸数比较。 |
| F06 SI Table S1、S3；Figures S2–S10 | 把 χ-Fe₅C₂ 终止面/位点、H 共吸附和模型总势垒绑定；S2–S10 是结构路径索引，尚未逐图审。 | 单行最小势垒不能自动代表真实晶面比例、净速率或金属 Fe(110) 的路径。 |
| F07 图 1、3、4 | 颗粒结构与性能/光谱的相关性。 | 不单独隔离晶面、尺寸、核壳界面和促进剂效应。 |
| F08 Extended Data 图 1、2 | 特定 χ-Fe₅C₂(100) 模型在明确条件下的微观动力学预测。 | 不能替代该文不同压力/材料下的实验结果。 |
| F09 图 1、2、4、5 | 搜索方法、局部位点、自由能网络和模型速率的层层依赖。 | “搜索到低能路径”本身不证明真实催化表面的位点身份。 |
| F10 图 2、3、6 | 相形成/相鉴定与产物氧去向解释的两类证据。 | 不能从 CO₂ 选择性图单独确定所有原子级氧去除步骤。 |
| F11 SI Fig. S1、S2、S3、S6 | 束流影响、测量次序/滞后和 MS 的定量能力构成原位谱解释的控制条件；重点核查 S2/S6。 | 谱的变化不唯一确定原子级还原路径；S6 不支持 TOF。 |

## 本次开放 SI 的可复核绑定

下列 PDF 来自 ACS Figshare 的公开条目，未加入 Git 或 SPC 可信知识库。页码是 PDF 内印刷的 `S` 页码；哈希对应本次下载的**原始 PDF bytes**，供日后核对是否换版。
两份下载文件的 byte 长度与 MD5 均和 Figshare API 元数据一致；表中的 SHA-256 是本地独立计算值。

| 主文 | SI 身份与本次文件 SHA-256 | 实际核对范围 |
|---|---|---|
| F06 | [SI DOI](https://doi.org/10.1021/acs.jpcc.8b06988.s001)，Figshare article `7035857`，16 页；`f436dd599495a861be390af05bf9b4da4c2accc23d06a34626f055480305ad48` | 全文页码/表图目录检索；可视复核 S3 Table S1/S2 与 S4 Table S3。未把 S5–S15 的所有图表视为已逐项审核。 |
| F11 | [SI DOI](https://doi.org/10.1021/acs.jpcc.3c08180.s001)，Figshare article `25449713`，7 页；`f38bfa5037aab6e782382e91cfa5b915d3931ff5b151b9d8c339748bc35eb452` | 全文页码/图目录检索；正文核 S2/S3/S7，可视复核 S3 Fig. S2、S7 Fig. S6。未把全部拟合谱当作已独立重分析。 |

## F02 出版社 HTML 正文与图表复核（2026-10-17）

2026-10-16 的公开可得性检查仍适用：Crossref 的[该 DOI 记录](https://api.crossref.org/works/10.1016%2Fj.jcat.2010.04.012)确认书目信息，[PNNL 成果页](https://www.pnnl.gov/publications/co-activation-pathways-and-mechanism-fischer-tropsch-synthesis)只有摘要，公开检索未找到可确认合法的开放 PDF。2026-10-17 在用户已具机构访问权限的浏览器中，实际核对了[出版社 HTML 正文](https://www.sciencedirect.com/science/article/pii/S0021951710001399)的相关方法、结果段落和下列图表；无凭据的本机 PDF 请求仍返回 403，浏览器 PDF 下载未形成可核验本地文件。**这不是 PDF 已下载或 SPC 来源审核完成。**

- **实验与动力学（§2.2、§3.1、§3.3）：** Fe–Zn–Cu–K 固定床实验在 508 K 扫描 CO/H₂ 入口压力；图 1、2 的烃生成速率受 CO 转化率影响，作者用零转化率外推分析初始速率。图 5 分离初级 CO₂ 生成，图 6 是 H₂O/CO₂ 氧去向；作者据此讨论 direct/H-assisted 并行机制。这些是该催化剂及分析模型的实验报告与解释，不等同于 Fe(110) slab 的直接观测。
- **计算模型与判据（§2.3、§3.5）：** DACAPO、PW91、四层 2 × 2 slab、顶部两层放松、自旋极化；Fe(110) 用 16 k 点，平面波截断 25 Ry；CI-NEB 至少七个中间图像，并以单一虚频检查鞍点。Table 2/3 分别列洁净/0.5 ML CO 覆盖的吸附能和该覆盖下的基元步骤能量；图 8 显示 CO 覆盖度影响，图 10/11 给出 Fe(110) 路径示意与初态/过渡态/终态几何。论文还指出，判断动力学相关步骤不能只比较孤立势垒，须考虑物种覆盖度。**这些参数是论文的方法事实，不是本项目参数建议或收敛证明。**
- **图谱索引：** 图 1/2（压力—烃生成速率）、图 5/6（初级 CO₂ 与氧去向）、Scheme 1/2（竞争路径）、图 8/9（覆盖度与吸附几何）、图 10/11（Fe 路径与过渡态结构）；各图的出版社锚点见 F02 表格行。本机仅保存了这些页面图像的个人阅读副本，**未把版权图像提交到仓库**；本矩阵只保留出版社链接和释义。
- **剩余边界：** 未保存并逐页核对正式 PDF；Supporting Information、动力学方程的代数推导、Table 2/3 的全部数值和每个结构尚未逐项复核。未创建 SourceDocument/EvidenceSpan/SourceQuote 或科学 curation，不能将本段直接提升为 SPC 可信知识。

## 跨文献关系：相互约束，而非投票选“正确机理”

1. **同一晶面，不同问题：** F01 是初始金属 Fe(110) 的理想化直接断裂计算；F03 在 Fe(110) 单晶上观察反应气氛/时间相关的表面演化；F11 的摘要和 SI 进一步提示 CO₂ 气氛与测量历史都可能改变表面状态的判读。它们共同要求把“初始 slab 上的微观路径”和“工况下何种表面占主导”分开；F03/F11 不能反证 F01 在其限定模型中的计算。
2. **路径竞争受体系约束：** F02 的动力学/DFT 解释提示 H-assisted 候选；F05/F06/F07 报告铁碳化物晶面/终止面的路径差异。F06 SI Table S3 具体显示位点/晶面变化可改变表内路径排序，但主文能量约定仍待核。只有在**同相、同晶面、同覆盖度、同吸附/气相基准、兼容方法与条件**下，才可直接比较 direct/H-assisted 结果。这些论文不是 Fe(110) 的多数票。
3. **碳库与表面身份：** F04 的同位素交换、F03/F10 的原位相探针及 F09 的位点重构模型从不同尺度约束“碳来自何处、表面是否不变”。同位素响应、相检测和 TS 计算必须分别保留 `experimental_reported`、`computed_reported` 或 `source_interpretation` 身份，不能合并成一个已证实的连续机理。
4. **条件耦合：** F07/F08 展示形貌、晶面、相纯度及反应条件的作用，但其中模型和反应实验未必共享所有条件。跨论文图谱仅用于提出可区分假设；不对异体系的势垒、速率或产物百分比做数值拼接。

## 下一步可比较的科研方向（未获执行批准）

| 方向 | 可区分的问题 | 必须保留的对照/限制 |
|---|---|---|
| D1 初始金属面上的 CO 活化 | 在**项目已批准的 Fe(110) 模型**中，direct 与定义清楚的 H-assisted 路径是否指向不同的可观测中间体/氧去向？ | 先核同一表面覆盖度、H 化学势/共吸附、初态与终态、泛函和能量约定。F01 只能指导几何/位点审查；F02 虽已核出版社 HTML，但其四层 PW91/0.5 ML CO 模型不能代替当前五层项目结果；F06 的碳化物 SI 数字不得直接移植。 |
| D2 由初始面到含碳面 | 预吸附/嵌入 C 或结构改变会否改变可达位点与路径排序？ | F01 的 C 嵌入是计算终态，F03 是原位表面演化；把不同碳含量/相列为**不同 SystemFingerprint**。任何扩大已锁定模型的计算，需要另行科学审批。 |
| D3 碳库与氧去向的判别 | 所见产物碳来自吸附 CO 还是可交换碳库？氧主要通过哪类通道离开？ | F04/F10 主要约束实验设计与结果解释；单靠一条 VASP NEB 不能回答碳源份额或实际催化剂整体氧收支。需要相匹配的同位素/产物数据或显式列为证据缺口。 |

## 纳入可信知识前仍缺什么

- F02 已核机构访问的出版社 HTML 中的相关正文、图注和模型定义，但未保存 PDF、未逐项核对 SI、全部数值及方程推导，也未形成 SPC 可验证的精确来源版本与科学 curation。
- F06、F11 已核到开放 SI 的重点页，但主文完整方法和相关图注仍未直接读完；F06 的 Table S3 数字只按 SI 原定义保存为**模型结果**，F11 的 Fig. S2/S6 只支持实验控制/局限，不升级为已确认机理。其余 SI 图表未逐项审核。
- 其余 8 篇虽定位到正文与图注，**本矩阵没有完成全部 SI、原始数据和每个数值的逐条复核**。图注与正文仍需与精确 SourceDocument 版本、EvidenceSpan 和 SourceQuote 绑定。
- 对具体数值先记录量、单位、体系、晶面/终止面、覆盖度、压力/温度、泛函、参考态和结果类型；缺字段时标记 `incomparable/unresolved`，不要以“同为 eV”视作可比。
- 文献中的作者假设、实测、计算预测、模拟速率与本项目结果分开；冲突保留为 ConflictSet/ComparisonConstraint，不按论文数量或刊物声望自动解决。
- 若要写入 SPC 可信知识库，需通过现有来源/表示选择、精确引文、结构定位与独立科学记录审核；本 Markdown 目录不等于那些审核记录，更不会自动创建它们。

**最小下一步：** 在合法访问条件下保存并核验 F02 的正式 PDF/SI，再逐项核对 Table 1–3 的方程、数值与能量基准，建立精确来源和引用绑定；D1 仍是待审查的问题而非批准的计算方案。此处不提交 VASP/NEB、不导出任何可执行任务。
